Repository: aiscihub/airwater_app

# AirWater AI

AirWater AI is a functional proof-of-concept application for climate-aware selection of metal-organic frameworks (MOFs) for atmospheric water harvesting, ranking candidates on **real experimental water-adsorption data** from the NIST Isotherm Database (ISODB) rather than synthetic curves.

The browser interface accepts a location, season, MOF mass, water target, energy source, regeneration-temperature limit, and device-efficiency assumption. The Python model API then:

1. Builds a 24-hour climate profile.
2. Predicts water uptake for each candidate MOF.
3. Estimates working capacity and simulated daily water yield.
4. Ranks candidates using yield, climate fit, regeneration feasibility, evidence, stability, and cost proxies.
5. Generates capture and release windows.
6. Runs a refusal gate that can say **do not deploy** when the yield, uncertainty, or climate-domain checks fail — not just a disclaimer.
7. Returns explanations, confidence labels, model metrics, and responsible-use warnings.

## Live demo

https://airwater-ai.onrender.com/

## Folder structure

```text
airwater_app/
  app.py                         Main launcher
  server.py                      Local API and static-file server
  requirements.txt               Python dependencies
  run_demo.sh                    macOS/Linux launcher
  run_demo.bat                   Windows launcher
  web/
    index.html                   Browser application
    styles.css                   Responsive visual design
    app.js                       UI behavior and charts
    materials/                   Per-material crystal-structure images
    vendor/plotly.min.js         Local charting library
  airwater/
    climate.py                   Demo and optional NASA climate data
    selector.py                  Prediction, ranking, and scheduling
    decision.py                  Refusal/decision gate logic
    physics.py                   Shared physical/economic assumptions (documented, not experimentally calibrated)
    model_artifacts/             Trained model, metrics, and training rows (real + legacy synthetic reference)
  data/
    candidate_mofs.csv           15 candidates: Tier A/B fit from real isotherms, Tier C exploratory placeholders
    water_isotherms.csv          1,226 normalized real measurement points (NIST ISODB)
    provenance_manifest.json     Per-material data-provenance and evidence audit trail
    demo_climate_profiles.csv    Offline fallback climate data
    raw/                         Raw fetched NIST ISODB JSON (checked in for provenance; regenerate via fetch_nist_isodb.py)
  scripts/
    fetch_nist_isodb.py          ETL step 1: fetch raw isotherms
    build_water_isotherms.py     ETL step 2: normalize into one table
    build_candidate_mofs.py      ETL step 3: fit + score + tier each material
    train_demo_model.py          ETL step 4: train and validate the uptake model
    smoke_test.py                Test all application presets
    ai_spec_test.py              Ad hoc single-scenario response check
  docs/
    competition_submission.md    Draft project description
    demo_script.md               Five-minute walkthrough
    judge_demo_checklist.md      Pre-presentation checklist
    source_attribution.md        Research and data references
    model_results_card.html      Held-out accuracy vs. baseline, by evidence tier
    screenshot_analysis.png      Analysis console screenshot
    screenshot_compare.png       Candidate comparison screenshot
    screenshot_guardrails.png    Refusal-gate screenshot
    ui_preview.png               Interface preview
```

## Model and data limitations

The packaged RandomForest model is trained on real NIST ISODB water-adsorption isotherms (1,226 points, 12 materials, 13 papers), validated with leave-one-MOF-out cross-validation — for every material, it is held out completely and predicted from the other eleven. Held-out MAE is 0.119 kg/kg and R² is 0.24, a modest but real signal for a screening tool, not a certified predictor. Performance varies by tier: Tier A materials (clean fits) reach R² ≈ 0.51; Tier B (quality-flagged fits, only 4 materials) currently performs worse than a naive mean-of-other-MOFs baseline, which the app does not hide.

Known gaps, honestly stated:

- **Tier C materials** (MOF-303, MOF-801, MOF-841) have no NIST ISODB water isotherm at all and keep their original synthetic prototype descriptors — they are excluded from model training and are always exploratory.
- Only **point holdout** (random 20% of points within a material's own isotherm) and **MOF holdout** (leave-one-MOF-out) are implemented. **Condition holdout** (hiding an RH or temperature band) and **source-paper holdout** are not yet built.
- Regeneration temperature, cycle time, water-stability score, cost score, pore volume, and surface area are **not derivable from adsorption isotherms** and remain literature-informed estimates pending citation for several materials.

File: data/demo_climate_profiles.csv
location,hour,temperature_c,relative_humidity_percent,solar_w_m2
"Phoenix, Arizona",0,28.7,32.7,0.0
"Phoenix, Arizona",1,27.8,33.7,0.0
"Phoenix, Arizona",2,27.5,34.0,0.0
"Phoenix, Arizona",3,27.8,33.7,0.0
"Phoenix, Arizona",4,28.7,32.7,0.0
"Phoenix, Arizona",5,30.1,31.1,0.0
"Phoenix, Arizona",6,32.0,29.0,0.0
"Phoenix, Arizona",7,34.2,26.6,223.0
"Phoenix, Arizona",8,36.5,24.0,432.0
"Phoenix, Arizona",9,38.8,21.4,617.0
"Phoenix, Arizona",10,41.0,19.0,765.0
"Phoenix, Arizona",11,42.9,16.9,870.0
"Phoenix, Arizona",12,44.3,15.3,923.0
"Phoenix, Arizona",13,45.2,14.3,923.0
"Phoenix, Arizona",14,45.5,14.0,870.0
"Phoenix, Arizona",15,45.2,14.3,765.0
"Phoenix, Arizona",16,44.3,15.3,617.0
"Phoenix, Arizona",17,42.9,16.9,432.0
"Phoenix, Arizona",18,41.0,19.0,223.0
"Phoenix, Arizona",19,38.8,21.4,0.0
"Phoenix, Arizona",20,36.5,24.0,0.0
"Phoenix, Arizona",21,34.2,26.6,0.0
"Phoenix, Arizona",22,32.0,29.0,0.0
"Phoenix, Arizona",23,30.1,31.1,0.0
"Mojave Desert, California",0,28.7,32.7,0.0
"Mojave Desert, California",1,27.8,33.7,0.0
"Mojave Desert, California",2,27.5,34.0,0.0
"Mojave Desert, California",3,27.8,33.7,0.0
"Mojave Desert, California",4,28.7,32.7,0.0
"Mojave Desert, California",5,30.1,31.1,0.0
"Mojave Desert, California",6,32.0,29.0,0.0
"Mojave Desert, California",7,34.2,26.6,223.0
"Mojave Desert, California",8,36.5,24.0,432.0
"Mojave Desert, California",9,38.8,21.4,617.0
"Mojave Desert, California",10,41.0,19.0,765.0
"Mojave Desert, California",11,42.9,16.9,870.0
"Mojave Desert, California",12,44.3,15.3,923.0
"Mojave Desert, California",13,45.2,14.3,923.0
"Mojave Desert, California",14,45.5,14.0,870.0
"Mojave Desert, California",15,45.2,14.3,765.0
"Mojave Desert, California",16,44.3,15.3,617.0
"Mojave Desert, California",17,42.9,16.9,432.0
"Mojave Desert, California",18,41.0,19.0,223.0
"Mojave Desert, California",19,38.8,21.4,0.0
"Mojave Desert, California",20,36.5,24.0,0.0
"Mojave Desert, California",21,34.2,26.6,0.0
"Mojave Desert, California",22,32.0,29.0,0.0
"Mojave Desert, California",23,30.1,31.1,0.0
"Miami, Florida",0,25.4,85.0,0.0
"Miami, Florida",1,25.1,86.5,0.0
"Miami, Florida",2,25.0,87.0,0.0
"Miami, Florida",3,25.1,86.5,0.0
"Miami, Florida",4,25.4,85.0,0.0
"Miami, Florida",5,25.9,82.6,0.0
"Miami, Florida",6,26.5,79.5,0.0
"Miami, Florida",7,27.2,75.9,160.0
"Miami, Florida",8,28.0,72.0,312.0
"Miami, Florida",9,28.8,68.1,449.0
"Miami, Florida",10,29.5,64.5,563.0
"Miami, Florida",11,30.1,61.4,649.0
"Miami, Florida",12,30.6,59.0,702.0
"Miami, Florida",13,30.9,57.5,720.0
"Miami, Florida",14,31.0,57.0,702.0
"Miami, Florida",15,30.9,57.5,649.0
"Miami, Florida",16,30.6,59.0,563.0
"Miami, Florida",17,30.1,61.4,449.0
"Miami, Florida",18,29.5,64.5,312.0
"Miami, Florida",19,28.8,68.1,160.0
"Miami, Florida",20,28.0,72.0,0.0
"Miami, Florida",21,27.2,75.9,0.0
"Miami, Florida",22,26.5,79.5,0.0
"Miami, Florida",23,25.9,82.6,0.0
Singapore,0,27.3,88.7,0.0
Singapore,1,27.1,89.7,0.0
Singapore,2,27.0,90.0,0.0
Singapore,3,27.1,89.7,0.0
Singapore,4,27.3,88.7,0.0
Singapore,5,27.6,87.1,0.0
Singapore,6,28.0,85.0,0.0
Singapore,7,28.5,82.6,156.0
Singapore,8,29.0,80.0,302.0
Singapore,9,29.5,77.4,431.0
Singapore,10,30.0,75.0,535.0
Singapore,11,30.4,72.9,608.0
Singapore,12,30.7,71.3,645.0
Singapore,13,30.9,70.3,645.0
Singapore,14,31.0,70.0,608.0
Singapore,15,30.9,70.3,535.0
Singapore,16,30.7,71.3,431.0
Singapore,17,30.4,72.9,302.0
Singapore,18,30.0,75.0,156.0
Singapore,19,29.5,77.4,0.0
Singapore,20,29.0,80.0,0.0
Singapore,21,28.5,82.6,0.0
Singapore,22,28.0,85.0,0.0
Singapore,23,27.6,87.1,0.0
"Nairobi, Kenya",0,16.8,70.6,0.0
"Nairobi, Kenya",1,16.2,72.4,0.0
"Nairobi, Kenya",2,16.0,73.0,0.0
"Nairobi, Kenya",3,16.2,72.4,0.0
"Nairobi, Kenya",4,16.8,70.6,0.0
"Nairobi, Kenya",5,17.8,67.7,0.0
"Nairobi, Kenya",6,19.0,64.0,0.0
"Nairobi, Kenya",7,20.4,59.7,99.0
"Nairobi, Kenya",8,22.0,55.0,291.0
"Nairobi, Kenya",9,23.6,50.3,463.0
"Nairobi, Kenya",10,25.0,46.0,603.0
"Nairobi, Kenya",11,26.2,42.3,702.0
"Nairobi, Kenya",12,27.2,39.4,753.0
"Nairobi, Kenya",13,27.8,37.6,753.0
"Nairobi, Kenya",14,28.0,37.0,702.0
"Nairobi, Kenya",15,27.8,37.6,603.0
"Nairobi, Kenya",16,27.2,39.4,463.0
"Nairobi, Kenya",17,26.2,42.3,291.0
"Nairobi, Kenya",18,25.0,46.0,99.0
"Nairobi, Kenya",19,23.6,50.3,0.0
"Nairobi, Kenya",20,22.0,55.0,0.0
"Nairobi, Kenya",21,20.4,59.7,0.0
"Nairobi, Kenya",22,19.0,64.0,0.0
"Nairobi, Kenya",23,17.8,67.7,0.0

File: data/water_isotherms.csv (part 1 of 8)
canonical_material_id,material_name,material_aliases,NIST_isotherm_id,DOI,measurement_type,temperature_K,pressure_bar,pressure_units,relative_humidity_percent,uptake,uptake_units,uptake_kg_per_kg,adsorption_or_desorption_branch,activation_conditions,source_quality_flags
NIST-MATDB-fa9eafbe42016145ad7734b8daead8fa,MIL-160,,10.1002adma.201502418.Isotherm2,10.1002/adma.201502418,experimental,303.0,0.000471,bar,1.11,0.016854,g/g,0.01685,adsorption,,digitized_from_figure;branch_inferred_from_point_order
NIST-MATDB-fa9eafbe42016145ad7734b8daead8fa,MIL-160,,10.1002adma.201502418.Isotherm2,10.1002/adma.201502418,experimental,303.0,0.000784,bar,1.85,0.022472,g/g,0.02247,adsorption,,digitized_from_figure;branch_inferred_from_point_order
NIST-MATDB-fa9eafbe42016145ad7734b8daead8fa,MIL-160,,10.1002adma.201502418.Isotherm2,10.1002/adma.201502418,experimental,303.0,0.001565,bar,3.69,0.031461,g/g,0.03146,adsorption,,digitized_from_figure;branch_inferred_from_point_order
NIST-MATDB-fa9eafbe42016145ad7734b8daead8fa,MIL-160,,10.1002adma.201502418.Isotherm2,10.1002/adma.201502418,experimental,303.0,0.001957,bar,4.61,0.047191,g/g,0.04719,adsorption,,digitized_from_figure;branch_inferred_from_point_order
NIST-MATDB-fa9eafbe42016145ad7734b8daead8fa,MIL-160,,10.1002adma.201502418.Isotherm2,10.1002/adma.201502418,experimental,303.0,0.001958,bar,4.62,0.051685,g/g,0.05169,adsorption,,digitized_from_figure;branch_inferred_from_point_order
NIST-MATDB-fa9eafbe42016145ad7734b8daead8fa,MIL-160,,10.1002adma.201502418.Isotherm2,10.1002/adma.201502418,experimental,303.0,0.002509,bar,5.91,0.079775,g/g,0.07977,adsorption,,digitized_from_figure;branch_inferred_from_point_order
NIST-MATDB-fa9eafbe42016145ad7734b8daead8fa,MIL-160,,10.1002adma.201502418.Isotherm2,10.1002/adma.201502418,experimental,303.0,0.002831,bar,6.67,0.132584,g/g,0.13258,adsorption,,digitized_from_figure;branch_inferred_from_point_order
NIST-MATDB-fa9eafbe42016145ad7734b8daead8fa,MIL-160,,10.1002adma.201502418.Isotherm2,10.1002/adma.201502418,experimental,303.0,0.002908,bar,6.85,0.129213,g/g,0.12921,adsorption,,digitized_from_figure;branch_inferred_from_point_order
NIST-MATDB-fa9eafbe42016145ad7734b8daead8fa,MIL-160,,10.1002adma.201502418.Isotherm2,10.1002/adma.201502418,experimental,303.0,0.003385,bar,7.98,0.174157,g/g,0.17416,adsorption,,digitized_from_figure;branch_inferred_from_point_order
NIST-MATDB-fa9eafbe42016145ad7734b8daead8fa,MIL-160,,10.1002adma.201502418.Isotherm2,10.1002/adma.201502418,experimental,303.0,0.00386,bar,9.1,0.213483,g/g,0.21348,adsorption,,digitized_from_figure;branch_inferred_from_point_order
NIST-MATDB-fa9eafbe42016145ad7734b8daead8fa,MIL-160,,10.1002adma.201502418.Isotherm2,10.1002/adma.201502418,experimental,303.0,0.003939,bar,9.28,0.220225,g/g,0.22023,adsorption,,digitized_from_figure;branch_inferred_from_point_order
NIST-MATDB-fa9eafbe42016145ad7734b8daead8fa,MIL-160,,10.1002adma.201502418.Isotherm2,10.1002/adma.201502418,experimental,303.0,0.004568,bar,10.77,0.248315,g/g,0.24832,adsorption,,digitized_from_figure;branch_inferred_from_point_order
NIST-MATDB-fa9eafbe42016145ad7734b8daead8fa,MIL-160,,10.1002adma.201502418.Isotherm2,10.1002/adma.201502418,experimental,303.0,0.004804,bar,11.32,0.262921,g/g,0.26292,adsorption,,digitized_from_figure;branch_inferred_from_point_order
NIST-MATDB-fa9eafbe42016145ad7734b8daead8fa,MIL-160,,10.1002adma.201502418.Isotherm2,10.1002/adma.201502418,experimental,303.0,0.005826,bar,13.73,0.307865,g/g,0.30786,adsorption,,digitized_from_figure;branch_inferred_from_point_order
NIST-MATDB-fa9eafbe42016145ad7734b8daead8fa,MIL-160,,10.1002adma.201502418.Isotherm2,10.1002/adma.201502418,experimental,303.0,0.005978,bar,14.09,0.288764,g/g,0.28876,adsorption,,digitized_from_figure;branch_inferred_from_point_order
NIST-MATDB-fa9eafbe42016145ad7734b8daead8fa,MIL-160,,10.1002adma.201502418.Isotherm2,10.1002/adma.201502418,experimental,303.0,0.00645,bar,15.2,0.307865,g/g,0.30786,adsorption,,digitized_from_figure;branch_inferred_from_point_order
NIST-MATDB-fa9eafbe42016145ad7734b8daead8fa,MIL-160,,10.1002adma.201502418.Isotherm2,10.1002/adma.201502418,experimental,303.0,0.00692,bar,16.31,0.323596,g/g,0.3236,adsorption,,digitized_from_figure;branch_inferred_from_point_order
NIST-MATDB-fa9eafbe42016145ad7734b8daead8fa,MIL-160,,10.1002adma.201502418.Isotherm2,10.1002/adma.201502418,experimental,303.0,0.006922,bar,16.32,0.331461,g/g,0.33146,adsorption,,digitized_from_figure;branch_inferred_from_point_order
NIST-MATDB-fa9eafbe42016145ad7734b8daead8fa,MIL-160,,10.1002adma.201502418.Isotherm2,10.1002/adma.201502418,experimental,303.0,0.007467,bar,17.6,0.331461,g/g,0.33146,adsorption,,digitized_from_figure;branch_inferred_from_point_order
NIST-MATDB-fa9eafbe42016145ad7734b8daead8fa,MIL-160,,10.1002adma.201502418.Isotherm2,10.1002/adma.201502418,experimental,303.0,0.007936,bar,18.71,0.335955,g/g,0.33596,adsorption,,digitized_from_figure;branch_inferred_from_point_order
NIST-MATDB-fa9eafbe42016145ad7734b8daead8fa,MIL-160,,10.1002adma.201502418.Isotherm2,10.1002/adma.201502418,experimental,303.0,0.007936,bar,18.71,0.340449,g/g,0.34045,adsorption,,digitized_from_figure;branch_inferred_from_point_order
NIST-MATDB-fa9eafbe42016145ad7734b8daead8fa,MIL-160,,10.1002adma.201502418.Isotherm2,10.1002/adma.201502418,experimental,303.0,0.008872,bar,20.91,0.340449,g/g,0.34045,adsorption,,digitized_from_figure;branch_inferred_from_point_order
NIST-MATDB-fa9eafbe42016145ad7734b8daead8fa,MIL-160,,10.1002adma.201502418.Isotherm2,10.1002/adma.201502418,experimental,303.0,0.008872,bar,20.91,0.34382,g/g,0.34382,adsorption,,digitized_from_figure;branch_inferred_from_point_order
NIST-MATDB-fa9eafbe42016145ad7734b8daead8fa,MIL-160,,10.1002adma.201502418.Isotherm2,10.1002/adma.201502418,experimental,303.0,0.009807,bar,23.12,0.34382,g/g,0.34382,adsorption,,digitized_from_figure;branch_inferred_from_point_order
NIST-MATDB-fa9eafbe42016145ad7734b8daead8fa,MIL-160,,10.1002adma.201502418.Isotherm2,10.1002/adma.201502418,experimental,303.0,0.010977,bar,25.87,0.350562,g/g,0.35056,adsorption,,digitized_from_figure;branch_inferred_from_point_order
NIST-MATDB-fa9eafbe42016145ad7734b8daead8fa,MIL-160,,10.1002adma.201502418.Isotherm2,10.1002/adma.201502418,experimental,303.0,0.011912,bar,28.08,0.348315,g/g,0.34831,adsorption,,digitized_from_figure;branch_inferred_from_point_order
NIST-MATDB-fa9eafbe42016145ad7734b8daead8fa,MIL-160,,10.1002adma.201502418.Isotherm2,10.1002/adma.201502418,experimental,303.0,0.013783,bar,32.49,0.352809,g/g,0.35281,adsorption,,digitized_from_figure;branch_inferred_from_point_order
NIST-MATDB-fa9eafbe42016145ad7734b8daead8fa,MIL-160,,10.1002adma.201502418.Isotherm2,10.1002/adma.201502418,experimental,303.0,0.013861,bar,32.67,0.353933,g/g,0.35393,adsorption,,digitized_from_figure;branch_inferred_from_point_order
NIST-MATDB-fa9eafbe42016145ad7734b8daead8fa,MIL-160,,10.1002adma.201502418.Isotherm2,10.1002/adma.201502418,experimental,303.0,0.015887,bar,37.45,0.355056,g/g,0.35506,adsorption,,digitized_from_figure;branch_inferred_from_point_order
NIST-MATDB-fa9eafbe42016145ad7734b8daead8fa,MIL-160,,10.1002adma.201502418.Isotherm2,10.1002/adma.201502418,experimental,303.0,0.016745,bar,39.47,0.359551,g/g,0.35955,adsorption,,digitized_from_figure;branch_inferred_from_point_order
NIST-MATDB-fa9eafbe42016145ad7734b8daead8fa,MIL-160,,10.1002adma.201502418.Isotherm2,10.1002/adma.201502418,experimental,303.0,0.017758,bar,41.86,0.359551,g/g,0.35955,adsorption,,digitized_from_figure;branch_inferred_from_point_order
NIST-MATDB-fa9eafbe42016145ad7734b8daead8fa,MIL-160,,10.1002adma.201502418.Isotherm2,10.1002/adma.201502418,experimental,303.0,0.019785,bar,46.63,0.361798,g/g,0.3618,adsorption,,digitized_from_figure;branch_inferred_from_point_order
NIST-MATDB-fa9eafbe42016145ad7734b8daead8fa,MIL-160,,10.1002adma.201502418.Isotherm2,10.1002/adma.201502418,experimental,303.0,0.021811,bar,51.41,0.361798,g/g,0.3618,adsorption,,digitized_from_figure;branch_inferred_from_point_order
NIST-MATDB-fa9eafbe42016145ad7734b8daead8fa,MIL-160,,10.1002adma.201502418.Isotherm2,10.1002/adma.201502418,experimental,303.0,0.022825,bar,53.8,0.366292,g/g,0.36629,adsorption,,digitized_from_figure;branch_inferred_from_point_order
NIST-MATDB-fa9eafbe42016145ad7734b8daead8fa,MIL-160,,10.1002adma.201502418.Isotherm2,10.1002/adma.201502418,experimental,303.0,0.023759,bar,56.0,0.364045,g/g,0.36405,adsorption,,digitized_from_figure;branch_inferred_from_point_order
NIST-MATDB-fa9eafbe42016145ad7734b8daead8fa,MIL-160,,10.1002adma.201502418.Isotherm2,10.1002/adma.201502418,experimental,303.0,0.025786,bar,60.78,0.366292,g/g,0.36629,adsorption,,digitized_from_figure;branch_inferred_from_point_order
NIST-MATDB-fa9eafbe42016145ad7734b8daead8fa,MIL-160,,10.1002adma.201502418.Isotherm2,10.1002/adma.201502418,experimental,303.0,0.025864,bar,60.96,0.367416,g/g,0.36742,adsorption,,digitized_from_figure;branch_inferred_from_point_order
NIST-MATDB-fa9eafbe42016145ad7734b8daead8fa,MIL-160,,10.1002adma.201502418.Isotherm2,10.1002/adma.201502418,experimental,303.0,0.027812,bar,65.55,0.366292,g/g,0.36629,adsorption,,digitized_from_figure;branch_inferred_from_point_order
NIST-MATDB-fa9eafbe42016145ad7734b8daead8fa,MIL-160,,10.1002adma.201502418.Isotherm2,10.1002/adma.201502418,experimental,303.0,0.028747,bar,67.76,0.369663,g/g,0.36966,adsorption,,digitized_from_figure;branch_inferred_from_point_order
NIST-MATDB-fa9eafbe42016145ad7734b8daead8fa,MIL-160,,10.1002adma.201502418.Isotherm2,10.1002/adma.201502418,experimental,303.0,0.029838,bar,70.33,0.368539,g/g,0.36854,adsorption,,digitized_from_figure;branch_inferred_from_point_order
NIST-MATDB-fa9eafbe42016145ad7734b8daead8fa,MIL-160,,10.1002adma.201502418.Isotherm2,10.1002/adma.201502418,experimental,303.0,0.031787,bar,74.92,0.37191,g/g,0.37191,adsorption,,digitized_from_figure;branch_inferred_from_point_order
NIST-MATDB-fa9eafbe42016145ad7734b8daead8fa,MIL-160,,10.1002adma.201502418.Isotherm2,10.1002/adma.201502418,experimental,303.0,0.032644,bar,76.94,0.37191,g/g,0.37191,adsorption,,digitized_from_figure;branch_inferred_from_point_order
NIST-MATDB-fa9eafbe42016145ad7734b8daead8fa,MIL-160,,10.1002adma.201502418.Isotherm2,10.1002/adma.201502418,experimental,303.0,0.034748,bar,81.9,0.375281,g/g,0.37528,adsorption,,digitized_from_figure;branch_inferred_from_point_order
NIST-MATDB-fa9eafbe42016145ad7734b8daead8fa,MIL-160,,10.1002adma.201502418.Isotherm2,10.1002/adma.201502418,experimental,303.0,0.035683,bar,84.11,0.373034,g/g,0.37303,adsorption,,digitized_from_figure;branch_inferred_from_point_order
NIST-MATDB-fa9eafbe42016145ad7734b8daead8fa,MIL-160,,10.1002adma.201502418.Isotherm2,10.1002/adma.201502418,experimental,303.0,0.037632,bar,88.7,0.376404,g/g,0.3764,adsorption,,digitized_from_figure;branch_inferred_from_point_order
NIST-MATDB-fa9eafbe42016145ad7734b8daead8fa,MIL-160,,10.1002adma.201502418.Isotherm2,10.1002/adma.201502418,experimental,303.0,0.038567,bar,90.91,0.375281,g/g,0.37528,adsorption,,digitized_from_figure;branch_inferred_from_point_order
NIST-MATDB-fa9eafbe42016145ad7734b8daead8fa,MIL-160,,10.1002adma.201502418.Isotherm2,10.1002/adma.201502418,experimental,303.0,0.04075,bar,96.05,0.380899,g/g,0.3809,adsorption,,digitized_from_figure;branch_inferred_from_point_order
NIST-MATDB-fa9eafbe42016145ad7734b8daead8fa,MIL-160,,10.1002adma.201502418.Isotherm6,10.1002/adma.201502418,experimental,293.0,0.000728,bar,3.15,0.026881,g/g,0.02688,adsorption,,digitized_from_figure;branch_inferred_from_point_order
NIST-MATDB-fa9eafbe42016145ad7734b8daead8fa,MIL-160,,10.1002adma.201502418.Isotherm6,10.1002/adma.201502418,experimental,293.0,0.000971,bar,4.2,0.041706,g/g,0.04171,adsorption,,digitized_from_figure;branch_inferred_from_point_order
NIST-MATDB-fa9eafbe42016145ad7734b8daead8fa,MIL-160,,10.1002adma.201502418.Isotherm6,10.1002/adma.201502418,experimental,293.0,0.001486,bar,6.43,0.116726,g/g,0.11673,adsorption,,digitized_from_figure;branch_inferred_from_point_order
NIST-MATDB-fa9eafbe42016145ad7734b8daead8fa,MIL-160,,10.1002adma.201502418.Isotherm6,10.1002/adma.201502418,experimental,293.0,0.001895,bar,8.21,0.220447,g/g,0.22045,adsorption,,digitized_from_figure;branch_inferred_from_point_order
NIST-MATDB-fa9eafbe42016145ad7734b8daead8fa,MIL-160,,10.1002adma.201502418.Isotherm6,10.1002/adma.201502418,experimental,293.0,0.001931,bar,8.36,0.203781,g/g,0.20378,adsorption,,digitized_from_figure;branch_inferred_from_point_order
NIST-MATDB-fa9eafbe42016145ad7734b8daead8fa,MIL-160,,10.1002adma.201502418.Isotherm6,10.1002/adma.201502418,experimental,293.0,0.002067,bar,8.95,0.239898,g/g,0.2399,adsorption,,digitized_from_figure;branch_inferred_from_point_order
NIST-MATDB-fa9eafbe42016145ad7734b8daead8fa,MIL-160,,10.1002adma.201502418.Isotherm6,10.1002/adma.201502418,experimental,293.0,0.002343,bar,10.15,0.271391,g/g,0.27139,adsorption,,digitized_from_figure;branch_inferred_from_point_order
NIST-MATDB-fa9eafbe42016145ad7734b8daead8fa,MIL-160,,10.1002adma.201502418.Isotherm6,10.1002/adma.201502418,experimental,293.0,0.002722,bar,11.79,0.310295,g/g,0.31029,adsorption,,digitized_from_figure;branch_inferred_from_point_order
NIST-MATDB-fa9eafbe42016145ad7734b8daead8fa,MIL-160,,10.1002adma.201502418.Isotherm6,10.1002/adma.201502418,experimental,293.0,0.002963,bar,12.83,0.335304,g/g,0.3353,adsorption,,digitized_from_figure;branch_inferred_from_point_order
NIST-MATDB-fa9eafbe42016145ad7734b8daead8fa,MIL-160,,10.1002adma.201502418.Isotherm6,10.1002/adma.201502418,experimental,293.0,0.003172,bar,13.74,0.339017,g/g,0.33902,adsorption,,digitized_from_figure;branch_inferred_from_point_order
NIST-MATDB-fa9eafbe42016145ad7734b8daead8fa,MIL-160,,10.1002adma.201502418.Isotherm6,10.1002/adma.201502418,experimental,293.0,0.00338,bar,14.64,0.348284,g/g,0.34828,adsorption,,digitized_from_figure;branch_inferred_from_point_order
NIST-MATDB-fa9eafbe42016145ad7734b8daead8fa,MIL-160,,10.1002adma.201502418.Isotherm6,10.1002/adma.201502418,experimental,293.0,0.003797,bar,16.44,0.347375,g/g,0.34737,adsorption,,digitized_from_figure;branch_inferred_from_point_order
NIST-MATDB-fa9eafbe42016145ad7734b8daead8fa,MIL-160,,10.1002adma.201502418.Isotherm6,10.1002/adma.201502418,experimental,293.0,0.004076,bar,17.65,0.348312,g/g,0.34831,adsorption,,digitized_from_figure;branch_inferred_from_point_order
NIST-MATDB-fa9eafbe42016145ad7734b8daead8fa,MIL-160,,10.1002adma.201502418.Isotherm6,10.1002/adma.201502418,experimental,293.0,0.004353,bar,18.85,0.353879,g/g,0.35388,adsorption,,digitized_from_figure;branch_inferred_from_point_order
NIST-MATDB-fa9eafbe42016145ad7734b8daead8fa,MIL-160,,10.1002adma.201502418.Isotherm6,10.1002/adma.201502418,experimental,293.0,0.00491,bar,21.26,0.353901,g/g,0.3539,adsorption,,digitized_from_figure;branch_inferred_from_point_order
NIST-MATDB-fa9eafbe42016145ad7734b8daead8fa,MIL-160,,10.1002adma.201502418.Isotherm6,10.1002/adma.201502418,experimental,293.0,0.005919,bar,25.63,0.358572,g/g,0.35857,adsorption,,digitized_from_figure;branch_inferred_from_point_order
NIST-MATDB-fa9eafbe42016145ad7734b8daead8fa,MIL-160,,10.1002adma.201502418.Isotherm6,10.1002/adma.201502418,experimental,293.0,0.006266,bar,27.13,0.365067,g/g,0.36507,adsorption,,digitized_from_figure;branch_inferred_from_point_order
NIST-MATDB-fa9eafbe42016145ad7734b8daead8fa,MIL-160,,10.1002adma.201502418.Isotherm6,10.1002/adma.201502418,experimental,293.0,0.006754,bar,29.25,0.360457,g/g,0.36046,adsorption,,digitized_from_figure;branch_inferred_from_point_order
NIST-MATDB-fa9eafbe42016145ad7734b8daead8fa,MIL-160,,10.1002adma.201502418.Isotherm6,10.1002/adma.201502418,experimental,293.0,0.007762,bar,33.61,0.369757,g/g,0.36976,adsorption,,digitized_from_figure;branch_inferred_from_point_order
NIST-MATDB-fa9eafbe42016145ad7734b8daead8fa,MIL-160,,10.1002adma.201502418.Isotherm6,10.1002/adma.201502418,experimental,293.0,0.008806,bar,38.13,0.367947,g/g,0.36795,adsorption,,digitized_from_figure;branch_inferred_from_point_order
NIST-MATDB-fa9eafbe42016145ad7734b8daead8fa,MIL-160,,10.1002adma.201502418.Isotherm6,10.1002/adma.201502418,experimental,293.0,0.00971,bar,42.05,0.374465,g/g,0.37446,adsorption,,digitized_from_figure;branch_inferred_from_point_order
NIST-MATDB-fa9eafbe42016145ad7734b8daead8fa,MIL-160,,10.1002adma.201502418.Isotherm6,10.1002/adma.201502418,experimental,293.0,0.010719,bar,46.42,0.372654,g/g,0.37265,adsorption,,digitized_from_figure;branch_inferred_from_point_order
NIST-MATDB-fa9eafbe42016145ad7734b8daead8fa,MIL-160,,10.1002adma.201502418.Isotherm6,10.1002/adma.201502418,experimental,293.0,0.011728,bar,50.79,0.37825,g/g,0.37825,adsorption,,digitized_from_figure;branch_inferred_from_point_order
NIST-MATDB-fa9eafbe42016145ad7734b8daead8fa,MIL-160,,10.1002adma.201502418.Isotherm6,10.1002/adma.201502418,experimental,293.0,0.012737,bar,55.16,0.375513,g/g,0.37551,adsorption,,digitized_from_figure;branch_inferred_from_point_order
NIST-MATDB-fa9eafbe42016145ad7734b8daead8fa,MIL-160,,10.1002adma.201502418.Isotherm6,10.1002/adma.201502418,experimental,293.0,0.013746,bar,59.53,0.382035,g/g,0.38204,adsorption,,digitized_from_figure;branch_inferred_from_point_order
NIST-MATDB-fa9eafbe42016145ad7734b8daead8fa,MIL-160,,10.1002adma.201502418.Isotherm6,10.1002/adma.201502418,experimental,293.0,0.014721,bar,63.75,0.377444,g/g,0.37744,adsorption,,digitized_from_figure;branch_inferred_from_point_order
NIST-MATDB-fa9eafbe42016145ad7734b8daead8fa,MIL-160,,10.1002adma.201502418.Isotherm6,10.1002/adma.201502418,experimental,293.0,0.015729,bar,68.11,0.383967,g/g,0.38397,adsorption,,digitized_from_figure;branch_inferred_from_point_order
NIST-MATDB-fa9eafbe42016145ad7734b8daead8fa,MIL-160,,10.1002adma.201502418.Isotherm6,10.1002/adma.201502418,experimental,293.0,0.016669,bar,72.18,0.381227,g/g,0.38123,adsorption,,digitized_from_figure;branch_inferred_from_point_order
NIST-MATDB-fa9eafbe42016145ad7734b8daead8fa,MIL-160,,10.1002adma.201502418.Isotherm6,10.1002/adma.201502418,experimental,293.0,0.017573,bar,76.1,0.386819,g/g,0.38682,adsorption,,digitized_from_figure;branch_inferred_from_point_order
NIST-MATDB-fa9eafbe42016145ad7734b8daead8fa,MIL-160,,10.1002adma.201502418.Isotherm6,10.1002/adma.201502418,experimental,293.0,0.018617,bar,80.62,0.382231,g/g,0.38223,adsorption,,digitized_from_figure;branch_inferred_from_point_order
NIST-MATDB-fa9eafbe42016145ad7734b8daead8fa,MIL-160,,10.1002adma.201502418.Isotherm6,10.1002/adma.201502418,experimental,293.0,0.019591,bar,84.84,0.390603,g/g,0.3906,adsorption,,digitized_from_figure;branch_inferred_from_point_order
NIST-MATDB-fa9eafbe42016145ad7734b8daead8fa,MIL-160,,10.1002adma.201502418.Isotherm6,10.1002/adma.201502418,experimental,293.0,0.020496,bar,88.75,0.389714,g/g,0.38971,adsorption,,digitized_from_figure;branch_inferred_from_point_order
NIST-MATDB-fa9eafbe42016145ad7734b8daead8fa,MIL-160,,10.1002adma.201502418.Isotherm6,10.1002/adma.201502418,experimental,293.0,0.021992,bar,95.23,0.392552,g/g,0.39255,adsorption,,digitized_from_figure;branch_inferred_from_point_order
NIST-MATDB-fa9eafbe42016145ad7734b8daead8fa,MIL-160,,10.1002adma.201502418.Isotherm7,10.1002/adma.201502418,experimental,303.0,0.001346,bar,3.17,0.026881,g/g,0.02688,adsorption,,digitized_from_figure;branch_inferred_from_point_order
NIST-MATDB-fa9eafbe42016145ad7734b8daead8fa,MIL-160,,10.1002adma.201502418.Isotherm7,10.1002/adma.201502418,experimental,303.0,0.001474,bar,3.47,0.030588,g/g,0.03059,adsorption,,digitized_from_figure;branch_inferred_from_point_order
NIST-MATDB-fa9eafbe42016145ad7734b8daead8fa,MIL-160,,10.1002adma.201502418.Isotherm7,10.1002/adma.201502418,experimental,303.0,0.001794,bar,4.23,0.041706,g/g,0.04171,adsorption,,digitized_from_figure;branch_inferred_from_point_order
NIST-MATDB-fa9eafbe42016145ad7734b8daead8fa,MIL-160,,10.1002adma.201502418.Isotherm7,10.1002/adma.201502418,experimental,303.0,0.002178,bar,5.13,0.050048,g/g,0.05005,adsorption,,digitized_from_figure;branch_inferred_from_point_order
NIST-MATDB-fa9eafbe42016145ad7734b8daead8fa,MIL-160,,10.1002adma.201502418.Isotherm7,10.1002/adma.201502418,experimental,303.0,0.002623,bar,6.18,0.079687,g/g,0.07969,adsorption,,digitized_from_figure;branch_inferred_from_point_order
NIST-MATDB-fa9eafbe42016145ad7734b8daead8fa,MIL-160,,10.1002adma.201502418.Isotherm7,10.1002/adma.201502418,experimental,303.0,0.002936,bar,6.92,0.132471,g/g,0.13247,adsorption,,digitized_from_figure;branch_inferred_from_point_order
NIST-MATDB-fa9eafbe42016145ad7734b8daead8fa,MIL-160,,10.1002adma.201502418.Isotherm7,10.1002/adma.201502418,experimental,303.0,0.003065,bar,7.22,0.131548,g/g,0.13155,adsorption,,digitized_from_figure;branch_inferred_from_point_order
NIST-MATDB-fa9eafbe42016145ad7734b8daead8fa,MIL-160,,10.1002adma.201502418.Isotherm7,10.1002/adma.201502418,experimental,303.0,0.003379,bar,7.96,0.176925,g/g,0.17692,adsorption,,digitized_from_figure;branch_inferred_from_point_order
NIST-MATDB-fa9eafbe42016145ad7734b8daead8fa,MIL-160,,10.1002adma.201502418.Isotherm7,10.1002/adma.201502418,experimental,303.0,0.003823,bar,9.01,0.214898,g/g,0.2149,adsorption,,digitized_from_figure;branch_inferred_from_point_order
NIST-MATDB-fa9eafbe42016145ad7734b8daead8fa,MIL-160,,10.1002adma.201502418.Isotherm7,10.1002/adma.201502418,experimental,303.0,0.003951,bar,9.31,0.220456,g/g,0.22046,adsorption,,digitized_from_figure;branch_inferred_from_point_order
NIST-MATDB-fa9eafbe42016145ad7734b8daead8fa,MIL-160,,10.1002adma.201502418.Isotherm7,10.1002/adma.201502418,experimental,303.0,0.004397,bar,10.36,0.245466,g/g,0.24547,adsorption,,digitized_from_figure;branch_inferred_from_point_order
NIST-MATDB-fa9eafbe42016145ad7734b8daead8fa,MIL-160,,10.1002adma.201502418.Isotherm7,10.1002/adma.201502418,experimental,303.0,0.004779,bar,11.26,0.266771,g/g,0.26677,adsorption,,digitized_from_figure;branch_inferred_from_point_order
NIST-MATDB-fa9eafbe42016145ad7734b8daead8fa,MIL-160,,10.1002adma.201502418.Isotherm7,10.1002/adma.201502418,experimental,303.0,0.005485,bar,12.93,0.279749,g/g,0.27975,adsorption,,digitized_from_figure;branch_inferred_from_point_order
NIST-MATDB-fa9eafbe42016145ad7734b8daead8fa,MIL-160,,10.1002adma.201502418.Isotherm7,10.1002/adma.201502418,experimental,303.0,0.005737,bar,13.52,0.308458,g/g,0.30846,adsorption,,digitized_from_figure;branch_inferred_from_point_order
NIST-MATDB-fa9eafbe42016145ad7734b8daead8fa,MIL-160,,10.1002adma.201502418.Isotherm7,10.1002/adma.201502418,experimental,303.0,0.006509,bar,15.34,0.308475,g/g,0.30847,adsorption,,digitized_from_figure;branch_inferred_from_point_order
NIST-MATDB-fa9eafbe42016145ad7734b8daead8fa,MIL-160,,10.1002adma.201502418.Isotherm7,10.1002/adma.201502418,experimental,303.0,0.006956,bar,16.4,0.322374,g/g,0.32237,adsorption,,digitized_from_figure;branch_inferred_from_point_order
NIST-MATDB-fa9eafbe42016145ad7734b8daead8fa,MIL-160,,10.1002adma.201502418.Isotherm7,10.1002/adma.201502418,experimental,303.0,0.007019,bar,16.54,0.334412,g/g,0.33441,adsorption,,digitized_from_figure;branch_inferred_from_point_order
NIST-MATDB-fa9eafbe42016145ad7734b8daead8fa,MIL-160,,10.1002adma.201502418.Isotherm7,10.1002/adma.201502418,experimental,303.0,0.007662,bar,18.06,0.331648,g/g,0.33165,adsorption,,digitized_from_figure;branch_inferred_from_point_order
NIST-MATDB-fa9eafbe42016145ad7734b8daead8fa,MIL-160,,10.1002adma.201502418.Isotherm7,10.1002/adma.201502418,experimental,303.0,0.007918,bar,18.66,0.340913,g/g,0.34091,adsorption,,digitized_from_figure;branch_inferred_from_point_order
NIST-MATDB-fa9eafbe42016145ad7734b8daead8fa,MIL-160,,10.1002adma.201502418.Isotherm7,10.1002/adma.201502418,experimental,303.0,0.008882,bar,20.94,0.342786,g/g,0.34279,adsorption,,digitized_from_figure;branch_inferred_from_point_order
NIST-MATDB-fa9eafbe42016145ad7734b8daead8fa,MIL-160,,10.1002adma.201502418.Isotherm7,10.1002/adma.201502418,experimental,303.0,0.00991,bar,23.36,0.347438,g/g,0.34744,adsorption,,digitized_from_figure;branch_inferred_from_point_order
NIST-MATDB-fa9eafbe42016145ad7734b8daead8fa,MIL-160,,10.1002adma.201502418.Isotherm7,10.1002/adma.201502418,experimental,303.0,0.010874,bar,25.63,0.351163,g/g,0.35116,adsorption,,digitized_from_figure;branch_inferred_from_point_order
NIST-MATDB-fa9eafbe42016145ad7734b8daead8fa,MIL-160,,10.1002adma.201502418.Isotherm7,10.1002/adma.201502418,experimental,303.0,0.012095,bar,28.51,0.352115,g/g,0.35212,adsorption,,digitized_from_figure;branch_inferred_from_point_order
NIST-MATDB-fa9eafbe42016145ad7734b8daead8fa,MIL-160,,10.1002adma.201502418.Isotherm7,10.1002/adma.201502418,experimental,303.0,0.014024,bar,33.06,0.353083,g/g,0.35308,adsorption,,digitized_from_figure;branch_inferred_from_point_order
NIST-MATDB-fa9eafbe42016145ad7734b8daead8fa,MIL-160,,10.1002adma.201502418.Isotherm7,10.1002/adma.201502418,experimental,303.0,0.014024,bar,33.06,0.355861,g/g,0.35586,adsorption,,digitized_from_figure;branch_inferred_from_point_order
NIST-MATDB-fa9eafbe42016145ad7734b8daead8fa,MIL-160,,10.1002adma.201502418.Isotherm7,10.1002/adma.201502418,experimental,303.0,0.016017,bar,37.75,0.357756,g/g,0.35776,adsorption,,digitized_from_figure;branch_inferred_from_point_order
NIST-MATDB-fa9eafbe42016145ad7734b8daead8fa,MIL-160,,10.1002adma.201502418.Isotherm7,10.1002/adma.201502418,experimental,303.0,0.016981,bar,40.03,0.358703,g/g,0.3587,adsorption,,digitized_from_figure;branch_inferred_from_point_order
NIST-MATDB-fa9eafbe42016145ad7734b8daead8fa,MIL-160,,10.1002adma.201502418.Isotherm7,10.1002/adma.201502418,experimental,303.0,0.017881,bar,42.15,0.358723,g/g,0.35872,adsorption,,digitized_from_figure;branch_inferred_from_point_order
NIST-MATDB-fa9eafbe42016145ad7734b8daead8fa,MIL-160,,10.1002adma.201502418.Isotherm7,10.1002/adma.201502418,experimental,303.0,0.020003,bar,47.15,0.359695,g/g,0.35969,adsorption,,digitized_from_figure;branch_inferred_from_point_order
NIST-MATDB-fa9eafbe42016145ad7734b8daead8fa,MIL-160,,10.1002adma.201502418.Isotherm7,10.1002/adma.201502418,experimental,303.0,0.020067,bar,47.3,0.362474,g/g,0.36247,adsorption,,digitized_from_figure;branch_inferred_from_point_order
NIST-MATDB-fa9eafbe42016145ad7734b8daead8fa,MIL-160,,10.1002adma.201502418.Isotherm7,10.1002/adma.201502418,experimental,303.0,0.021867,bar,51.54,0.363439,g/g,0.36344,adsorption,,digitized_from_figure;branch_inferred_from_point_order
NIST-MATDB-fa9eafbe42016145ad7734b8daead8fa,MIL-160,,10.1002adma.201502418.Isotherm7,10.1002/adma.201502418,experimental,303.0,0.022959,bar,54.12,0.366241,g/g,0.36624,adsorption,,digitized_from_figure;branch_inferred_from_point_order
NIST-MATDB-fa9eafbe42016145ad7734b8daead8fa,MIL-160,,10.1002adma.201502418.Isotherm7,10.1002/adma.201502418,experimental,303.0,0.023924,bar,56.39,0.365336,g/g,0.36534,adsorption,,digitized_from_figure;branch_inferred_from_point_order
NIST-MATDB-fa9eafbe42016145ad7734b8daead8fa,MIL-160,,10.1002adma.201502418.Isotherm7,10.1002/adma.201502418,experimental,303.0,0.025853,bar,60.94,0.365378,g/g,0.36538,adsorption,,digitized_from_figure;branch_inferred_from_point_order
NIST-MATDB-fa9eafbe42016145ad7734b8daead8fa,MIL-160,,10.1002adma.201502418.Isotherm7,10.1002/adma.201502418,experimental,303.0,0.026045,bar,61.39,0.369086,g/g,0.36909,adsorption,,digitized_from_figure;branch_inferred_from_point_order
NIST-MATDB-fa9eafbe42016145ad7734b8daead8fa,MIL-160,,10.1002adma.201502418.Isotherm7,10.1002/adma.201502418,experimental,303.0,0.028103,bar,66.24,0.369131,g/g,0.36913,adsorption,,digitized_from_figure;branch_inferred_from_point_order
NIST-MATDB-fa9eafbe42016145ad7734b8daead8fa,MIL-160,,10.1002adma.201502418.Isotherm7,10.1002/adma.201502418,experimental,303.0,0.029003,bar,68.36,0.370076,g/g,0.37008,adsorption,,digitized_from_figure;branch_inferred_from_point_order
NIST-MATDB-fa9eafbe42016145ad7734b8daead8fa,MIL-160,,10.1002adma.201502418.Isotherm7,10.1002/adma.201502418,experimental,303.0,0.029967,bar,70.63,0.370097,g/g,0.3701,adsorption,,digitized_from_figure;branch_inferred_from_point_order
NIST-MATDB-fa9eafbe42016145ad7734b8daead8fa,MIL-160,,10.1002adma.201502418.Isotherm7,10.1002/adma.201502418,experimental,303.0,0.032088,bar,75.63,0.372921,g/g,0.37292,adsorption,,digitized_from_figure;branch_inferred_from_point_order
NIST-MATDB-fa9eafbe42016145ad7734b8daead8fa,MIL-160,,10.1002adma.201502418.Isotherm7,10.1002/adma.201502418,experimental,303.0,0.032924,bar,77.6,0.371088,g/g,0.37109,adsorption,,digitized_from_figure;branch_inferred_from_point_order
NIST-MATDB-fa9eafbe42016145ad7734b8daead8fa,MIL-160,,10.1002adma.201502418.Isotherm7,10.1002/adma.201502418,experimental,303.0,0.03511,bar,82.76,0.374839,g/g,0.37484,adsorption,,digitized_from_figure;branch_inferred_from_point_order
NIST-MATDB-fa9eafbe42016145ad7734b8daead8fa,MIL-160,,10.1002adma.201502418.Isotherm7,10.1002/adma.201502418,experimental,303.0,0.035946,bar,84.73,0.373931,g/g,0.37393,adsorption,,digitized_from_figure;branch_inferred_from_point_order
NIST-MATDB-fa9eafbe42016145ad7734b8daead8fa,MIL-160,,10.1002adma.201502418.Isotherm7,10.1002/adma.201502418,experimental,303.0,0.037938,bar,89.42,0.378604,g/g,0.3786,adsorption,,digitized_from_figure;branch_inferred_from_point_order
NIST-MATDB-fa9eafbe42016145ad7734b8daead8fa,MIL-160,,10.1002adma.201502418.Isotherm7,10.1002/adma.201502418,experimental,303.0,0.038967,bar,91.85,0.376775,g/g,0.37678,adsorption,,digitized_from_figure;branch_inferred_from_point_order
NIST-MATDB-fa9eafbe42016145ad7734b8daead8fa,MIL-160,,10.1002adma.201502418.Isotherm7,10.1002/adma.201502418,experimental,303.0,0.040896,bar,96.39,0.380521,g/g,0.38052,adsorption,,digitized_from_figure;branch_inferred_from_point_order
NIST-MATDB-fa9eafbe42016145ad7734b8daead8fa,MIL-160,,10.1002adma.201502418.Isotherm8,10.1002/adma.201502418,experimental,313.0,0.0,bar,0.0,0.003704,g/g,0.0037,adsorption,,digitized_from_figure;branch_inferred_from_point_order
NIST-MATDB-fa9eafbe42016145ad7734b8daead8fa,MIL-160,,10.1002adma.201502418.Isotherm8,10.1002/adma.201502418,experimental,313.0,0.000382,bar,0.51,0.021305,g/g,0.02131,adsorption,,digitized_from_figure;branch_inferred_from_point_order
NIST-MATDB-fa9eafbe42016145ad7734b8daead8fa,MIL-160,,10.1002adma.201502418.Isotherm8,10.1002/adma.201502418,experimental,313.0,0.000638,bar,0.86,0.029643,g/g,0.02964,adsorption,,digitized_from_figure;branch_inferred_from_point_order
NIST-MATDB-fa9eafbe42016145ad7734b8daead8fa,MIL-160,,10.1002adma.201502418.Isotherm8,10.1002/adma.201502418,experimental,313.0,0.000705,bar,0.95,0.012052,g/g,0.01205,adsorption,,digitized_from_figure;branch_inferred_from_point_order
NIST-MATDB-fa9eafbe42016145ad7734b8daead8fa,MIL-160,,10.1002adma.201502418.Isotherm8,10.1002/adma.201502418,experimental,313.0,0.001154,bar,1.55,0.020396,g/g,0.0204,adsorption,,digitized_from_figure;branch_inferred_from_point_order
NIST-MATDB-fa9eafbe42016145ad7734b8daead8fa,MIL-160,,10.1002adma.201502418.Isotherm8,10.1002/adma.201502418,experimental,313.0,0.001666,bar,2.24,0.03337,g/g,0.03337,adsorption,,digitized_from_figure;branch_inferred_from_point_order
NIST-MATDB-fa9eafbe42016145ad7734b8daead8fa,MIL-160,,10.1002adma.201502418.Isotherm8,10.1002/adma.201502418,experimental,313.0,0.001728,bar,2.33,0.04726,g/g,0.04726,adsorption,,digitized_from_figure;branch_inferred_from_point_order
NIST-MATDB-fa9eafbe42016145ad7734b8daead8fa,MIL-160,,10.1002adma.201502418.Isotherm8,10.1002/adma.201502418,experimental,313.0,0.002306,bar,3.11,0.056532,g/g,0.05653,adsorption,,digitized_from_figure;branch_inferred_from_point_order
NIST-MATDB-fa9eafbe42016145ad7734b8daead8fa,MIL-160,,10.1002adma.201502418.Isotherm8,10.1002/adma.201502418,experimental,313.0,0.002624,bar,3.54,0.076909,g/g,0.07691,adsorption,,digitized_from_figure;branch_inferred_from_point_order
NIST-MATDB-fa9eafbe42016145ad7734b8daead8fa,MIL-160,,10.1002adma.201502418.Isotherm8,10.1002/adma.201502418,experimental,313.0,0.002813,bar,3.79,0.097283,g/g,0.09728,adsorption,,digitized_from_figure;branch_inferred_from_point_order
NIST-MATDB-fa9eafbe42016145ad7734b8daead8fa,MIL-160,,10.1002adma.201502418.Isotherm8,10.1002/adma.201502418,experimental,313.0,0.002875,bar,3.87,0.111174,g/g,0.11117,adsorption,,digitized_from_figure;branch_inferred_from_point_order
NIST-MATDB-fa9eafbe42016145ad7734b8daead8fa,MIL-160,,10.1002adma.201502418.Isotherm8,10.1002/adma.201502418,experimental,313.0,0.003002,bar,4.05,0.123214,g/g,0.12321,adsorption,,digitized_from_figure;branch_inferred_from_point_order
NIST-MATDB-fa9eafbe42016145ad7734b8daead8fa,MIL-160,,10.1002adma.201502418.Isotherm8,10.1002/adma.201502418,experimental,313.0,0.003512,bar,4.73,0.149151,g/g,0.14915,adsorption,,digitized_from_figure;branch_inferred_from_point_order
NIST-MATDB-fa9eafbe42016145ad7734b8daead8fa,MIL-160,,10.1002adma.201502418.Isotherm8,10.1002/adma.201502418,experimental,313.0,0.003701,bar,4.99,0.173229,g/g,0.17323,adsorption,,digitized_from_figure;branch_inferred_from_point_order
NIST-MATDB-fa9eafbe42016145ad7734b8daead8fa,MIL-160,,10.1002adma.201502418.Isotherm8,10.1002/adma.201502418,experimental,313.0,0.004019,bar,5.42,0.194532,g/g,0.19453,adsorption,,digitized_from_figure;branch_inferred_from_point_order
NIST-MATDB-fa9eafbe42016145ad7734b8daead8fa,MIL-160,,10.1002adma.201502418.Isotherm8,10.1002/adma.201502418,experimental,313.0,0.004146,bar,5.59,0.20472,g/g,0.20472,adsorption,,digitized_from_figure;branch_inferred_from_point_order
NIST-MATDB-fa9eafbe42016145ad7734b8daead8fa,MIL-160,,10.1002adma.201502418.Isotherm8,10.1002/adma.201502418,experimental,313.0,0.004337,bar,5.84,0.215835,g/g,0.21583,adsorption,,digitized_from_figure;branch_inferred_from_point_order
NIST-MATDB-fa9eafbe42016145ad7734b8daead8fa,MIL-160,,10.1002adma.201502418.Isotherm8,10.1002/adma.201502418,experimental,313.0,0.004592,bar,6.19,0.22973,g/g,0.22973,adsorption,,digitized_from_figure;branch_inferred_from_point_order
NIST-MATDB-fa9eafbe42016145ad7734b8daead8fa,MIL-160,,10.1002adma.201502418.Isotherm8,10.1002/adma.201502418,experimental,313.0,0.004911,bar,6.62,0.246403,g/g,0.2464,adsorption,,digitized_from_figure;branch_inferred_from_point_order
NIST-MATDB-fa9eafbe42016145ad7734b8daead8fa,MIL-160,,10.1002adma.201502418.Isotherm8,10.1002/adma.201502418,experimental,313.0,0.005038,bar,6.79,0.256591,g/g,0.25659,adsorption,,digitized_from_figure;branch_inferred_from_point_order
NIST-MATDB-fa9eafbe42016145ad7734b8daead8fa,MIL-160,,10.1002adma.201502418.Isotherm8,10.1002/adma.201502418,experimental,313.0,0.005101,bar,6.87,0.26863,g/g,0.26863,adsorption,,digitized_from_figure;branch_inferred_from_point_order
NIST-MATDB-fa9eafbe42016145ad7734b8daead8fa,MIL-160,,10.1002adma.201502418.Isotherm8,10.1002/adma.201502418,experimental,313.0,0.005422,bar,7.31,0.267711,g/g,0.26771,adsorption,,digitized_from_figure;branch_inferred_from_point_order
NIST-MATDB-fa9eafbe42016145ad7734b8daead8fa,MIL-160,,10.1002adma.201502418.Isotherm8,10.1002/adma.201502418,experimental,313.0,0.005742,bar,7.74,0.276977,g/g,0.27698,adsorption,,digitized_from_figure;branch_inferred_from_point_order
NIST-MATDB-fa9eafbe42016145ad7734b8daead8fa,MIL-160,,10.1002adma.201502418.Isotherm8,10.1002/adma.201502418,experimental,313.0,0.006191,bar,8.34,0.283468,g/g,0.28347,adsorption,,digitized_from_figure;branch_inferred_from_point_order
NIST-MATDB-fa9eafbe42016145ad7734b8daead8fa,MIL-160,,10.1002adma.201502418.Isotherm8,10.1002/adma.201502418,experimental,313.0,0.006254,bar,8.43,0.293655,g/g,0.29365,adsorption,,digitized_from_figure;branch_inferred_from_point_order
NIST-MATDB-fa9eafbe42016145ad7734b8daead8fa,MIL-160,,10.1002adma.201502418.Isotherm8,10.1002/adma.201502418,experimental,313.0,0.006512,bar,8.77,0.289957,g/g,0.28996,adsorption,,digitized_from_figure;branch_inferred_from_point_order
NIST-MATDB-fa9eafbe42016145ad7734b8daead8fa,MIL-160,,10.1002adma.201502418.Isotherm8,10.1002/adma.201502418,experimental,313.0,0.006833,bar,9.21,0.293667,g/g,0.29367,adsorption,,digitized_from_figure;branch_inferred_from_point_order
NIST-MATDB-fa9eafbe42016145ad7734b8daead8fa,MIL-160,,10.1002adma.201502418.Isotherm8,10.1002/adma.201502418,experimental,313.0,0.007025,bar,9.47,0.296449,g/g,0.29645,adsorption,,digitized_from_figure;branch_inferred_from_point_order
NIST-MATDB-fa9eafbe42016145ad7734b8daead8fa,MIL-160,,10.1002adma.201502418.Isotherm8,10.1002/adma.201502418,experimental,313.0,0.007218,bar,9.73,0.297379,g/g,0.29738,adsorption,,digitized_from_figure;branch_inferred_from_point_order
NIST-MATDB-fa9eafbe42016145ad7734b8daead8fa,MIL-160,,10.1002adma.201502418.Isotherm8,10.1002/adma.201502418,experimental,313.0,0.007474,bar,10.07,0.305718,g/g,0.30572,adsorption,,digitized_from_figure;branch_inferred_from_point_order
NIST-MATDB-fa9eafbe42016145ad7734b8daead8fa,MIL-160,,10.1002adma.201502418.Isotherm8,10.1002/adma.201502418,experimental,313.0,0.008052,bar,10.85,0.308509,g/g,0.30851,adsorption,,digitized_from_figure;branch_inferred_from_point_order
NIST-MATDB-fa9eafbe42016145ad7734b8daead8fa,MIL-160,,10.1002adma.201502418.Isotherm8,10.1002/adma.201502418,experimental,313.0,0.008563,bar,11.54,0.325187,g/g,0.32519,adsorption,,digitized_from_figure;branch_inferred_from_point_order
NIST-MATDB-fa9eafbe42016145ad7734b8daead8fa,MIL-160,,10.1002adma.201502418.Isotherm8,10.1002/adma.201502418,experimental,313.0,0.00869,bar,11.71,0.3363,g/g,0.3363,adsorption,,digitized_from_figure;branch_inferred_from_point_order
NIST-MATDB-fa9eafbe42016145ad7734b8daead8fa,MIL-160,,10.1002adma.201502418.Isotherm8,10.1002/adma.201502418,experimental,313.0,0.009204,bar,12.4,0.337238,g/g,0.33724,adsorption,,digitized_from_figure;branch_inferred_from_point_order
NIST-MATDB-fa9eafbe42016145ad7734b8daead8fa,MIL-160,,10.1002adma.201502418.Isotherm8,10.1002/adma.201502418,experimental,313.0,0.010296,bar,13.87,0.346521,g/g,0.34652,adsorption,,digitized_from_figure;branch_inferred_from_point_order
NIST-MATDB-fa9eafbe42016145ad7734b8daead8fa,MIL-160,,10.1002adma.201502418.Isotherm8,10.1002/adma.201502418,experimental,313.0,0.011452,bar,15.43,0.353027,g/g,0.35303,adsorption,,digitized_from_figure;branch_inferred_from_point_order
NIST-MATDB-fa9eafbe42016145ad7734b8daead8fa,MIL-160,,10.1002adma.201502418.Isotherm8,10.1002/adma.201502418,experimental,313.0,0.011452,bar,15.43,0.355805,g/g,0.3558,adsorption,,digitized_from_figure;branch_inferred_from_point_order
NIST-MATDB-fa9eafbe42016145ad7734b8daead8fa,MIL-160,,10.1002adma.201502418.Isotherm8,10.1002/adma.201502418,experimental,313.0,0.013316,bar,17.94,0.357698,g/g,0.3577,adsorption,,digitized_from_figure;branch_inferred_from_point_order
NIST-MATDB-fa9eafbe42016145ad7734b8daead8fa,MIL-160,,10.1002adma.201502418.Isotherm8,10.1002/adma.201502418,experimental,313.0,0.01428,bar,19.24,0.361422,g/g,0.36142,adsorption,,digitized_from_figure;branch_inferred_from_point_order
NIST-MATDB-fa9eafbe42016145ad7734b8daead8fa,MIL-160,,10.1002adma.201502418.Isotherm8,10.1002/adma.201502418,experimental,313.0,0.014987,bar,20.19,0.363289,g/g,0.36329,adsorption,,digitized_from_figure;branch_inferred_from_point_order
NIST-MATDB-fa9eafbe42016145ad7734b8daead8fa,MIL-160,,10.1002adma.201502418.Isotherm8,10.1002/adma.201502418,experimental,313.0,0.016659,bar,22.45,0.363326,g/g,0.36333,adsorption,,digitized_from_figure;branch_inferred_from_point_order
NIST-MATDB-fa9eafbe42016145ad7734b8daead8fa,MIL-160,,10.1002adma.201502418.Isotherm8,10.1002/adma.201502418,experimental,313.0,0.01833,bar,24.7,0.367066,g/g,0.36707,adsorption,,digitized_from_figure;branch_inferred_from_point_order
NIST-MATDB-fa9eafbe42016145ad7734b8daead8fa,MIL-160,,10.1002adma.201502418.Isotherm8,10.1002/adma.201502418,experimental,313.0,0.020129,bar,27.12,0.371735,g/g,0.37173,adsorption,,digitized_from_figure;branch_inferred_from_point_order
NIST-MATDB-fa9eafbe42016145ad7734b8daead8fa,MIL-160,,10.1002adma.201502418.Isotherm8,10.1002/adma.201502418,experimental,313.0,0.021287,bar,28.68,0.372686,g/g,0.37269,adsorption,,digitized_from_figure;branch_inferred_from_point_order
NIST-MATDB-fa9eafbe42016145ad7734b8daead8fa,MIL-160,,10.1002adma.201502418.Isotherm8,10.1002/adma.201502418,experimental,313.0,0.022958,bar,30.93,0.3755,g/g,0.3755,adsorption,,digitized_from_figure;branch_inferred_from_point_order
